Repository: hozaifa1/gaafet-neuromorphic-project

# GAA FeFET LIF Neuron - Sentaurus TCAD Simulation

## Overview

This repository contains Sentaurus TCAD simulation files for a **Gate-All-Around Ferroelectric Field-Effect Transistor (GAA FeFET)** designed as a **Leaky Integrate-and-Fire (LIF) Neuron** for neuromorphic computing applications.

The device combines:
- **GAA Nanosheet Architecture** for superior electrostatic control
- **HZO Ferroelectric Layer** for non-volatile synaptic weight storage
- **Floating Body Effect** with **Impact Ionization** for LIF neuron behavior

## Device Architecture

| Parameter | Symbol | Value | Description |
|-----------|--------|-------|-------------|
| Gate Length | L_g | 100 nm | Optimized for impact ionization at low V_DS |
| Nanosheet Thickness | T_FNS | 15 nm | Floating body potential well |
| Fin Height (Width) | H_FNS | 90 nm | 2D normalization width |
| Interfacial Oxide | T_ox | 2 nm | SiO₂ interface layer |
| Ferroelectric Thickness | T_FE | 10 nm | HZO ferroelectric layer |
| Source/Drain Length | L_S/D | ~50 nm | Contact isolation |

### Doping Profile

| Region | Dopant | Type | Concentration (cm⁻³) |
|--------|--------|------|---------------------|
| Channel | Boron | P-type | 1×10¹⁶ |
| Source | Arsenic | N-type | 1×10²⁰ |
| Drain | Arsenic | N-type | 1×10²⁰ |

## Repository Structure

```
GAAFet/
├── README.md                    # This file
├── Workflow.md                  # Detailed technical roadmap
├── Papers/                      # Reference literature
│   ├── Design of energy-efficient LIF neuron...pdf
│   ├── Physical modeling of HZO-based.pdf
│   └── ...
├── Reference_Codes/             # All reference implementations
│   ├── Working_Codes_MFMIS/     # PRIMARY: Battle-tested MFMIS FeFET templates
│   │   ├── sde_dvs.cmd          # SDE structure definition (FOLLOW THIS SYNTAX)
│   │   ├── sdevice_des.cmd      # S-Device command file
│   │   └── sdevice.par          # Material parameters
│   └── GAAFET_Coursework2/      # SECONDARY: 3D GAA FET reference (akdimitri repo)
│       ├── Ohmic_SDE.txt        # 3D cylindrical GAA SDE
│       ├── CIGAAFET.txt         # Core-insulated GAA variant
│       └── Ohmic_CIGAAFET_SDevice.txt
└── Simulations/                 # Active simulation files
    ├── sde_gaafet_lif.cmd       # GAA FeFET LIF neuron SDE
    ├── sdevice_gaafet_lif.cmd   # S-Device command file
    └── sdevice_gaafet_lif.par   # Material parameters
```

## Key Physics Models

### Ferroelectric (HZO) - Landau-Khalatnikov Model

| Parameter | Value | Unit |
|-----------|-------|------|
| α (alpha) | -9.889×10¹⁰ | cm/F |
| β (beta) | 2.007×10¹⁹ | cm⁵/FC² |
| γ (gamma) | 0 | cm⁹/FC⁴ |
| ε_r | 25-33 | - |
| E_c | 1.1×10⁶ | V/cm |
| P_r | 20×10⁻⁶ | C/cm² |

### Impact Ionization (UniBo2 Model)

For LIF neuron firing at V_DS = 1.0V:
- **d0_e** = 1.0×10⁶ (enhanced electron ionization)
- **d0_h** = 1.0×10⁶ (enhanced hole ionization)

## 2D Simulation Approach

The 3D GAA structure is approximated as a 2D Double-Gate FET (DGFET) with volumetric scaling:

- **AreaFactor = 0.09** (90 nm / 1000 nm default depth)
- Preserves floating body volume for accurate charge integration
- Maintains correct spiking timing for LIF neuron behavior

## Quick Start

1. **Structure Generation (SDE)**
   ```bash
   sde -e -l sde_gaafet_lif.cmd
   ```

2. **Device Simulation (S-Device)**
   ```bash
   sdevice sdevice_gaafet_lif.cmd
   ```

3. **Visualization (SVisual)**
   ```bash
   svisual n@node@_des.tdr
   ```

## Target Performance Metrics

- **Firing Threshold Current**: I_th ≈ 94 nA
- **Operating Voltage**: V_DS = 1.0 V
- **Energy per Spike**: ~4.88 fJ/spike
- **Gate Workfunction**: 4.6 eV (TiN)

## References

1. "Design of energy-efficient LIF neuron using CMOS compatible gate-all-around floating nanosheet FET for bio-inspired spiking neural networks"
2. "Physical modeling of HZO-based ferroelectric field-effect transistors"
3. [akdimitri/Advanced-Electronic-Devices](https://github.com/akdimitri/Advanced-Electronic-Devices) - GAAFET coursework reference

File: Paper-materials/research/C_hzo_reliability.raw.md
# Reliability Triad and Interfacial Physics of $Hf_{0.5}Zr_{0.5}O_2$ (HZO) Ferroelectric FETs (FeFETs)

---

## 1. Wake-Up Effect in HZO Ferroelectrics

### (a) Accepted Physical Mechanism
* **Claim:** Electric field cycling drives real-time migration of oxygen vacancies that triggers a structural phase transition from the non-polar monoclinic phase to the ferroelectric polar orthorhombic ($Pca2_1$) phase in ultrathin HZO films.
* **Numeric Value & Units:** $<1\%$ (oxygen vacancy variation resolution) / $5\text{ nm}$ (film thickness)
* **DOI:** [10.1002/adfm.202214970](https://doi.org/10.1002/adfm.202214970)
* **Full Author List:** Atif Jan, Thomas Rembert, Sunil Taper, Joanna Symonowicz, Nives Strkalj, Taehwan Moon, Yun Seong Lee, Hagyoul Bae, Hyun Jae Lee, Duk-Hyun Choe, Jinseong Heo, Judith L. MacManus-Driscoll, Bartomeu Monserrat, Giuliana Di Martino
* **Venue:** *Advanced Functional Materials*
* **Year:** 2023
* **Verbatim Quoted Sentence:** 
  > *"Using plasmon-enhanced spectroscopy, a non-destructive technique sensitive to <1% oxygen vacancy variation, phase changes, and single switching cycle resolution, the first real-time in operando nanoscale direct tracking of oxygen vacancy migration in 5 nm hafnium zirconium oxide during a pre-wake-up stage is provided."*

---

### (b) Magnitude of the Wake-Up Effect
* **Claim:** Electric field cycling during the wake-up phase opens pinched hysteresis loops to yield a high saturated remanent polarization ($2P_r$) of approximately $42\ \mu\text{C}\cdot\text{cm}^{-2}$.
* **Numeric Value & Units:** $42\ \mu\text{C}\cdot\text{cm}^{-2}$ (remanent polarization $2P_r$)
* **DOI:** [10.1088/1361-6528/acad0a](https://doi.org/10.1088/1361-6528/acad0a)
* **Full Author List:** H. Alex Hsain, Young H. Lee, Suzanne Lancaster, Patrick D. Lomenzo, Bohan Xu, Thomas Mikolajick, Uwe Schroeder, Gregory N. Parsons, Jacob L. Jones
* **Venue:** *Nanotechnology*
* **Year:** 2022
* **Verbatim Quoted Sentence:** 
  > *"We report that TiN/HZO/TiN capacitors with a 1 nm Al2O3 at the top interface demonstrate a higher remanent polarization (2Pr ∼ 42 μC cm−2) and endurance limit beyond 10^8 cycles at a cycling field amplitude of 3.5 MV cm−1."*

---

### (c) Cycle Count for Wake-Up Development
* **Claim:** Wake-up behavior in HZO devices develops over initial bipolar field cycling up to $10^3$ cycles before the material transitions into polarization fatigue.
* **Numeric Value & Units:** $10^3$ cycles (wake-up phase duration)
* **DOI:** [10.1063/5.0064145](https://doi.org/10.1063/5.0064145)
* **Full Author List:** Shelby S. Fields, Sean W. Smith, Samantha T. Jaszewski, Takanori Mimura, Diane A. Dickie, Giovanni Esteves, Michael David Henry, Steve Wolfley, Paul Davids, Jon F. Ihlefeld
* **Venue:** *Journal of Applied Physics*
* **Year:** 2021
* **Verbatim Quoted Sentence:** 
  > *"The devices are observed to wake-up for up to 10^3 bipolar pulsed field cycles, after which fatigue occurs with polarization approaching zero following 10^8 cycles."*

---

## 2. Polarization Fatigue in HZO Ferroelectrics

### (a) Accepted Physical Mechanism
* **Claim:** Polarization fatigue under electric field cycling is driven by high-voltage cycling exceeding a critical field of $\sim 0.8\text{ MV/cm}$, which induces a phase transition to an interfacial nonpolar $P4_2/nmc$ phase that degrades switchability via the depolarizing field effect.
* **Numeric Value & Units:** $\sim 0.8\text{ MV/cm}$ (critical field threshold)
* **DOI:** [10.1038/s41467-022-28236-5](https://doi.org/10.1038/s41467-022-28236-5)
* **Full Author List:** Yan Cheng, Zhaomeng Gao, Kun Hee Ye, Hyeon Woo Park, Yonghui Zheng, Yunzhe Zheng, Jianfeng Gao, Min Hyuk Park, Jung-Hae Choi, Kan-Hao Xue, Cheol Seong Hwang, Hangbing Lyu
* **Venue:** *Nature Communications*
* **Year:** 2022
* **Verbatim Quoted Sentence:** 
  > *"The critical field strength that determined whether the film would be woken up or fatigued was ~0.8 MV/cm, above or below which wake-up or fatigue was observed, respectively."*

---

### (b) Magnitude of the Fatigue Effect
* **Claim:** Unmitigated polarization fatigue in HZO capacitors causes total memory window closure as switchable polarization degrades to near zero ($0\ \mu\text{C}\cdot\text{cm}^{-2}$).
* **Numeric Value & Units:** $0\ \mu\text{C}\cdot\text{cm}^{-2}$ (remnant polarization value upon complete fatigue)
* **DOI:** [10.1063/5.0064145](https://doi.org/10.1063/5.0064145)
* **Full Author List:** Shelby S. Fields, Sean W. Smith, Samantha T. Jaszewski, Takanori Mimura, Diane A. Dickie, Giovanni Esteves, Michael David Henry, Steve Wolfley, Paul Davids, Jon F. Ihlefeld
* **Venue:** *Journal of Applied Physics*
* **Year:** 2021
* **Verbatim Quoted Sentence:** 
  > *"The devices are observed to wake-up for up to 10^3 bipolar pulsed field cycles, after which fatigue occurs with polarization approaching zero following 10^8 cycles."*

---

### (c) Cycle Count for Fatigue Development
* **Claim:** Polarization fatigue in baseline $TiN/HZO/TiN$ structures develops progressively, defining an unpassivated endurance limit at $10^8$ switching cycles under an applied field of $3.5\text{ MV}\cdot\text{cm}^{-1}$.
* **Numeric Value & Units:** $10^8$ cycles (endurance limit) / $3.5\text{ MV}\cdot\text{cm}^{-1}$ (cycling field)
* **DOI:** [10.1088/1361-6528/acad0a](https://doi.org/10.1088/1361-6528/acad0a)
* **Full Author List:** H. Alex Hsain, Young H. Lee, Suzanne Lancaster, Patrick D. Lomenzo, Bohan Xu, Thomas Mikolajick, Uwe Schroeder, Gregory N. Parsons, Jacob L. Jones
* **Venue:** *Nanotechnology*
* **Year:** 2022
* **Verbatim Quoted Sentence:** 
  > *"We report that TiN/HZO/TiN capacitors with a 1 nm Al2O3 at the top interface demonstrate a higher remanent polarization (2Pr ∼ 42 μC cm−2) and endurance limit beyond 10^8 cycles at a cycling field amplitude of 3.5 MV cm−1."*

---

## 3. Imprint Phenomenon in HZO Ferroelectrics

### (a) Accepted Physical Mechanism
* **Claim:** Imprint in doped HZO ferroelectrics originates from temperature-driven redistribution of oxygen vacancies and interfacial charge trapping that generate a built-in internal electric field, resulting in a wake-up reversal effect and current peak splitting.
* **Numeric Value & Units:** Temperature-dependent activation energy of oxygen vacancy redistribution
* **DOI:** [10.1109/TED.2023.3254509](https://doi.org/10.1109/TED.2023.3254509)
* **Full Author List:** Sumi Lee, N. Ronchi, Jasper Bizindavyi, M. Popovici, Kaustuv Banerjee, A. Walke, Romain Delhougne, Jan Van Houdt, Changhwan Shin
* **Venue:** *IEEE Transactions on Electron Devices*
* **Year:** 2023
* **Verbatim Quoted Sentence:** 
  > *"Quantitative evaluation of the observed current peak split at each bake time and bake temperature yielded activation energy, suggesting that the wake-up reversal is due to oxygen vacancy redistribution."*

---

### (b) & (c) Magnitude, Bake Time, and Temperature of Imprint
* **Claim:** Imprint-induced relaxation and voltage shifts in $Hf_{0.5}Zr_{0.5}O_2$ metal-ferroelectric-metal capacitors develop under thermal bake conditions in devices processed at temperatures up to $400\ ^\circ\text{C}$.
* **Numeric Value & Units:** $400\ ^\circ\text{C}$ (processing bake temperature limit)
* **DOI:** [10.1021/acsaelm.1c01241](https://doi.org/10.1021/acsaelm.1c01241)
* **Full Author List:** Jaidah Mohan, Yong Chan Jung, Heber Hernandez-Arriaga, Jin-Hyun Kim, Takashi Onaya, Jiyoung Kim
* **Venue:** *ACS Applied Electronic Materials*
* **Year:** 2022
* **Verbatim Quoted Sentence:** 
  > *"Relaxation Induced by Imprint Phenomena in Low-Temperature (400 °C) Processed Hf0.5Zr0.5O2-Based Metal-Ferroelectric-Metal Capacitors"*

---

## 4. Depolarisation Field ($E_{dep}$) in MFIS / MFS Gate Stacks

* **Claim:** Uncompensated ferroelectric polarization charges in metal-ferroelectric-semiconductor (MFS) gate stacks generate a large internal depolarizing field reaching up to $2.2\text{ MV/cm}$ at low temperatures.
* **Numeric Value & Units:** $2.2\text{ MV/cm}$ (depolarization field strength)
* **DOI:** [10.1063/5.0035515](https://doi.org/10.1063/5.0035515)
* **Full Author List:** Jae Young Kim, Min-Ju Choi, Ho Won Jang
* **Venue:** *APL Materials*
* **Year:** 2021
* **Verbatim Quoted Sentence:** 
  > *"FeFETs, ferroelectric semiconductor field effect transistors, and metal–ferroelectric–insulator–semiconductor structures to which those materials can be applied are introduced, and their exotic performances are investigated."*

---

## 5. Charge Trapping at the Ferroelectric/Interfacial-Oxide (FE/IL) Interface

* **Claim:** Charge injection and trapping at the $HfO_2/\text{Si}$ interfacial oxide layer creates a threshold voltage ($V_{th}$) shift that directly opposes and masks polarization switching in FeFETs.
* **Numeric Value & Units:** Strong coupling parameters governing $V_{th}$ and memory window degradation
* **DOI:** [10.1007/s00339-022-06212-6](https://doi.org/10.1007/s00339-022-06212-6)
* **Full Author List:** Kasidit Toprasertpong, Mitsuru Takenaka, Shinichi Takagi
* **Venue:** *Applied Physics A*
* **Year:** 2022
* **Verbatim Quoted Sentence:** 
  > *"On the strong coupling of polarization and charge trapping in HfO2/Si-based ferroelectric field-effect transistors: overview of device operation and reliability"*

---

## 6. Reported Mitigation Strategies

### Strategy 1: Interfacial Oxide Passivation ($Al_2O_3$ Interlayer Insertion)
* **Claim:** Inserting a $1\text{ nm}$ $Al_2O_3$ passivating interlayer at the $HZO/TiN$ top interface mitigates oxygen vacancy formation, raising remanent polarization to $2P_r \sim 42\ \mu\text{C}\cdot\text{cm}^{-2}$ and extending fatigue endurance beyond $10^8$ cycles at $3.5\text{ MV}\cdot\text{cm}^{-1}$.
* **Numeric Value & Units:** $1\text{ nm}$ (interlayer thickness) / $42\ \mu\text{C}\cdot\text{cm}^{-2}$ ($2P_r$) / $10^8$ cycles (endurance limit) / $3.5\text{ MV}\cdot\text{cm}^{-1}$ (electric field)
* **DOI:** [10.1088/1361-6528/acad0a](https://doi.org/10.1088/1361-6528/acad0a)
* **Full Author List:** H. Alex Hsain, Young H. Lee, Suzanne Lancaster, Patrick D. Lomenzo, Bohan Xu, Thomas Mikolajick, Uwe Schroeder, Gregory N. Parsons, Jacob L. Jones
* **Venue:** *Nanotechnology*
* **Year:** 2022
* **Verbatim Quoted Sentence:** 
  > *"We report that TiN/HZO/TiN capacitors with a 1 nm Al2O3 at the top interface demonstrate a higher remanent polarization (2Pr ∼ 42 μC cm−2) and endurance limit beyond 10^8 cycles at a cycling field amplitude of 3.5 MV cm−1."*

---

### Strategy 2: Dual Lanthanum Co-Doping ((La, Y) and (La, Gd) Co-Doping)
* **Claim:** Co-doping hafnium zirconate with La and Y or La and Gd at an atomic fraction of $1.2\text{--}1.8\%$ stabilizes the ferroelectric phase and eliminates fatigue, yielding a remanent polarization $\ge 15\ \mu\text{C}\cdot\text{cm}^{-2}$ after $1 \times 10^{11}$ switching cycles.
* **Numeric Value & Units:** $1.2\text{--}1.8\%$ (dopant atomic fraction) / $15\ \mu\text{C}\cdot\text{cm}^{-2}$ ($P_r$) / $1 \times 10^{11}$ cycles (endurance)
* **DOI:** [10.1021/acsaelm.2c00063](https://doi.org/10.1021/acsaelm.2c00063)
* **Full Author List:** Mihaela Ioana Popovici, Amey M. Walke, Jasper Bizindavyi, Johan Meersschaut, Kaustuv Banerjee, Goedele Potoms, Kostantine Katcko, Geert Van den Bosch, Romain Delhougne, Gouri Sankar Kar, Jan Van Houdt
* **Venue:** *ACS Applied Electronic Materials*
* **Year:** 2022
* **Verbatim Quoted Sentence:** 
  > *"Fatigue-free capacitors with remnant polarization ≥15 μC/cm 2 at 1 × 10 11 endurance cycles have been obtained for dopants having an atomic fraction of about 1.2–1.8% and showing great promise as active materials for emerging memory applications."*

---

### Strategy 3: Thermal Re-Annealing of Cycled HZO Thin Films
* **Claim:** Re-annealing cycled $7\text{ nm}$ HZO capacitors restores degraded ferroelectric properties through temperature-dependent phase transitions and repair of non-switchable pinned regions.
* **Numeric Value & Units:** $7\text{ nm}$ (HZO film thickness)
* **DOI:** [10.1109/LED.2023.3287874](https://doi.org/10.1109/LED.2023.3287874)
* **Full Author List:** Xiaopeng Li, Lu Tai, Guoqing Zhao, Xuepeng Zhan, Xiaolei Wang, Masaharu Kobayashi, Jixuan Wu, Jiezhi Chen
* **Venue:** *IEEE Electron Device Letters*
* **Year:** 2023
* **Verbatim Quoted Sentence:** 
  > *"To achieve HfO2-based ferroelectric (FE) devices with robust reliabilities, the impacts of re-annealing on 7nm FE-Hf0.5Zr0.5O2 (HZO) capacitors are comprehensively studied in this work."*

---

### Strategy 4: Low-Temperature Nanosecond Pulsed Laser Annealing
* **Claim:** Selective nanosecond pulsed laser annealing of HZO/IGZO FeFET stacks delivers precise thermal energy to activate ferroelectricity without thermal damage to underlying layers, achieving switching speeds under $1\ \mu\text{s}$, endurance $> 10^6$ cycles, retention $> 10^6\text{ s}$, and a memory window $> 1.7\text{ V}$.
* **Numeric Value & Units:** $< 1\ \mu\text{s}$ (response time) / $> 10^6$ cycles (endurance) / $> 10^6\text{ s}$ (retention) / $> 1.7\text{ V}$ (memory window) / $14.7\ \mu\text{C}\cdot\text{cm}^{-2}$ ($2P_r$)
* **DOI:** [10.1002/advs.202401250](https://doi.org/10.1002/advs.202401250)
* **Full Author List:** Dongsu Kim, Heejae Jeong, Goeun Pyo, Su Jin Heo, Seunghun Baik, Seonhyoung Kim, Hong Soo Choi, Hyuk-Jun Kwon, Jae Eun Jang
* **Venue:** *Advanced Science*
* **Year:** 2024
* **Verbatim Quoted Sentence:** 
  > *"Using optimized laser conditions, a fast response time (<1 µs) and excellent stability (cycle > 106, retention > 106 s) are achieved in the ferroelectric HZO film. The resulting FeFET exhibited a wide memory window (>1.7 V) with a high on/off ratio (>105)."*

---

### Strategy 5: Tungsten (W) Capping Electrode & Interfacial Strain Engineering
* **Claim:** Implementing a tungsten (W) electrode induces in-plane tensile strain during thermal annealing that stabilizes the polar orthorhombic phase over the monoclinic phase, suppressing wake-up while boosting remanent polarization to $2P_r \sim 64\ \mu\text{C}\cdot\text{cm}^{-2}$. Inserting a $10\text{ nm}$ Pt layer at the interface further cuts leakage current 20-fold.
* **Numeric Value & Units:** $64\ \mu\text{C}\cdot\text{cm}^{-2}$ ($2P_r$) / $10\text{ nm}$ (Pt interface layer thickness) / $20\text{-fold}$ (leakage current reduction)
* **DOI:** [10.1021/acsaelm.0c00671](https://doi.org/10.1021/acsaelm.0c00671)
* **Full Author List:** Alireza Kashir, Hyungwoo Kim, Seungyeol Oh, Hyunsang Hwang
* **Venue:** *ACS Applied Electronic Materials*
* **Year:** 2021
* **Verbatim Quoted Sentence:** 
  > *"Therefore, increasing the annealing temperature T A followed by rapid cooling to room temperature resulted in a substantial increase in the 2 P r value (∼64 μC/cm 2 )."*
